Repository: HarshMalhan21/DuctiliRAG

File: parsed_docs/Historical_Steel_Failure_Case_Studies.md
# Historical Steel Failure Analysis Case Studies

## Case Study 1: Premature Rotating Bending Fatigue Failure of Plain Carbon Steel Shaft (S35C / AISI 1035)
- **Component & Material:** Industrial drive shaft made of 0.35% C plain carbon steel (C=0.35%, Mn=0.75%, Cr=0.15%, Mo=0.0%, CE=0.51), uncarburized, oil/polymer slack-quenched (THQCr=8 °C/s) and tempered at 600°C for 60 minutes.
- **Observed Symptom:** High-cycle rotating bending fatigue fracture at 380 MPa stress amplitude prior to reaching 10^7 cycles.
- **Metallurgical Root Cause Analysis:** Metallographic examination per ASTM E3 and hardness traverses per ASTM E384 revealed a soft surface microstructure (~230 HV) consisting of coarse spheroidized cementite in a recovered ferrite matrix along with slack-quenched grain-boundary ferrite networks due to low Carbon Equivalent (CE=0.51) and slow quench cooling rate. Without Cr and Mo additions, tempering at 600°C caused severe matrix softening. Additionally, quantitative metallography per ASTM E45 identified elevated Type A sulfide (dA=0.08) and Type B alumina (dB=0.05) inclusions that accelerated crack nucleation.
- **Corrective Actions:** Upgrade material to Cr-Mo alloy steel (AISI 4140 / JIS SCM440 with Cr=1.0%, Mo=0.20%) to increase hardenability (ASTM A255) and tempering resistance; increase quench agitation rate (THQCr >= 16 °C/s); or apply surface carburizing / induction hardening to introduce compressive surface residual stresses.

## Case Study 2: Subsurface Fish-Eye Fatigue Fracture in High-Strength Alloy Steel Gear Shaft
- **Component & Material:** Quenched and low-temperature tempered Cr-Mo alloy steel shaft operating under high-cycle rotating bending at 720 MPa.
- **Observed Symptom:** Sudden brittle-appearing transverse fracture at 4.2 x 10^6 cycles with no prior surface cracking detected during routine visual inspection.
- **Metallurgical Root Cause Analysis:** Scanning Electron Microscopy (SEM) fractography revealed a classic subsurface 'fish-eye' fracture origin located 350 microns below the surface. Energy Dispersive X-ray Spectroscopy (EDS) confirmed a coarse 45-micron Type B Alumina (Al2O3) inclusion cluster (elevated dB rating per ASTM E45) combined with an insufficient hot-forging reduction ratio (RedRatio < 450).
- **Corrective Actions:** Enforce strict cleanliness specifications per ASTM E45 Method D (dB <= 0.005), utilize vacuum-degassed and calcium-treated clean steel, and increase forging reduction ratio above 700 to consolidate internal porosity.

## Case Study 3: Intergranular Fracture and Temper Embrittlement in Ni-Cr Steel Fastener Without Molybdenum
- **Component & Material:** Medium-carbon Ni-Cr steel bolt tempered at 550°C and slowly cooled, containing 0.0% Molybdenum (Mo_added = 0).
- **Observed Symptom:** Premature crack initiation and fast brittle crack propagation under cyclic bending loads.
- **Metallurgical Root Cause Analysis:** SEM fractography showed intergranular decohesion along prior-austenite grain boundaries rather than ductile transgranular fatigue striations. Auger electron spectroscopy confirmed phosphorus impurity segregation to grain boundaries during the 550°C temper cycle due to the absence of Molybdenum (Mo=0%).
- **Corrective Actions:** Specify 0.15-0.25% Mo addition (Mo_added = 1) to scavenge phosphorus and prevent grain boundary embrittlement, and water-quench rapidly after high-temperature tempering.

File: parsed_docs/NASA_Aircraft_Metal_Fatigue_Failures.md
# Document: NASA_Aircraft_Metal_Fatigue_Failures.pdf


## Page 1
*[Vision extraction unavailable for this page]*

**[PAGE_SNAPSHOT: extracted_figures\NASA_Aircraft_Metal_Fatigue_Failures_Page_1.png]**


## Page 2
Civil Aeronautics Board (CAB) but now maintained by the National Transportation Safety Board (NTSB).

An aircraft accident is defined in NTSB Regulations as "an occurrence associated with the operation of an aircraft which takes place between the time any persons board the aircraft with the intention of flight until such time as all such persons have disembarked, in which any person suffers death or serious injury as a result of being in or upon the aircraft or by direct contact with the aircraft or anything attached thereto, or the aircraft receives substantial damage." The Board regulations also contain definitions of terms, such as "serious injury" and "substantial damage," that form a part of the definition of an accident. During the last 10 years (1960–1970) the number of civil aircraft accidents per year meeting this definition has ranged from 4709 in 1961 to 6185 in 1967. More than 98 percent of these accidents were in general aviation, which, of course, means that, in general, they involved relatively small aircraft engaged in private flying, business trips, and small commercial operations.

Information on the extent to which fatigue failures in metal components are involved in the cause of accidents was obtained by reviewing accident records and laboratory reports that are available in Safety Board files. The accident records provided considerable data on material failures but did not provide statistically reliable information regarding either the mechanism or cause of failure. Hence, the data presented under the heading of "Accident Records" is included primarily as background information for the results of the study of laboratory reports. Four case histories of major accidents are presented as illustrations of some of the factors that are involved in fatigue failures of aircraft components.

### ACCIDENT RECORDS

There were 16 054 civil aviation accidents in the United States during the 3-year period between January 1, 1967, and December 31, 1969. NTSB records show that material failure caused, or was a factor in the cause of, 942 of these accidents. Thus, material failure was involved in the cause of slightly less than 6 percent of the total number of accidents during this period. Only 20 of the 942 material failure accidents occurred in air carrier operations.

Fatigue was identified as the mode of material failure in 155 accidents. There were many other accidents in which fatigue failures might have been involved but the fractures were not identified as fatigue in the record. For example, there were a number of in-flight failures of propeller blades and many cases of connecting rods, connecting rod caps, or connecting rod cap bolts failing in reciprocating engines in which the mode of failure was not identified. It seemed likely that in many cases the investigator may

612

**[PAGE_SNAPSHOT: extracted_figures\NASA_Aircraft_Metal_Fatigue_Failures_Page_2.png]**


## Page 3
have been unable to recognize evidence of fatigue or that such evidence might have been destroyed by subsequent damage to the fracture surfaces.

Information obtained from the accident records is summarized in tables 1 and 2. The serious nature of fatigue failure accidents is shown by the fact that the 16.4 percent of the material failure accidents in which fatigue failures were identified accounted for 31 percent of the aircraft that were completely destroyed, 46 percent of the fatal accidents, and 63 percent of the fatalities.

There may be some inaccuracies in the classification of components in table 2 because the specific part that failed was not always adequately identified in the record. For example, a few parts listed as landing-gear components might actually be parts of the hydraulic system or some parts listed under powerplants might be more properly identified as electrical system components. However, the general trend of component failures shown in the table indicates that landing gears and powerplants are major problem areas.

The records from which the data in tables 1 and 2 were obtained did not provide any significant amount of information regarding the basic cause of failure except in one category. Definite evidence of improper maintenance or inadequate inspection was found in 130 accidents, whereas there were indications that many other accidents might have been prevented by better inspection and maintenance procedures.

The number of accidents listed in the tables, of course, represent only a small percentage of the total number of material failures in civil aircraft. Most of such failures do not result in accidents and the failed components are replaced or repaired on a more or less routine basis.

---

### LABORATORY REPORTS

Additional information regarding the mechanisms and causes of aircraft material failures was obtained from a study of 230 laboratory reports on the examination of failed components. These were reports on work done in the Safety Board's laboratory, work done for the CAB and the Safety Board at the National Bureau of Standards, and a few reports from industry laboratories. All the reports were on components from aircraft that had been involved in accidents between 1962 and 1970. Reports on failed components that were not pertinent to the cause of an accident were eliminated from the study insofar as possible.

A summary of the results of the study is given in table 3. In classifying the causes of failure, fabrication defects were listed as such only when they appeared to have been caused by a manufacturing operation. When this kind of deficiency occurred during maintenance, the cause of the resulting failure was classified as "improper maintenance."

613

**[PAGE_SNAPSHOT: extracted_figures\NASA_Aircraft_Metal_Fatigue_Failures_Page_3.png]**


## Page 4
The "abnormal service damage" category includes only failures caused by service damage that probably would not have been detected by normal inspection procedures. The cause of failure was listed as improper maintenance if it appeared that the service damage could have been found and repaired prior to failure by ordinary good maintenance practice. As anyone who has been involved in the investigation of service failures will realize, the evidence regarding the cause of failure was not always conclusive. In many of the cases studied, some element of judgment entered into the classification. Stress corrosion and hydrogen embrittlement failures were grouped together in the table because, in some cases, reports of studies of the fracture surfaces with an electron microscope identified the fractures as "stress corrosion or hydrogen embrittlement" but did not attempt to distinguish between the two failure mechanisms.

Fatigue failures accounted for more than 60 percent of the failed components on which laboratory reports were available in NTSB accident files. The distribution of fatigue failures among the causes listed in table 3 illustrates one of the major difficulties of preventing such failures in aircraft. So many different kinds of material defects, design errors, mechanical damage, and corrosive attack can contribute to the cause of fatigue failures that it is extremely difficult to guard against all of the possibilities. As in the review of accident records, the results of the study of laboratory reports indicated that improper maintenance is the most frequent cause of fatigue and other types of material failures that contribute to the cause of aircraft accidents.

Specific causes of failure included in each category in table 3 are as follows. (No attempt was made to list these causes in order of frequency of occurrence. The exact number of failures due to each specific cause could not be determined because in many cases the failure could be placed in one of the broad categories but the cause could not be more specifically defined, mainly because of discrepancies in maintenance records, inconclusive results of laboratory work, and more than one factor being involved in the cause of failure.)

**Improper maintenance:**
* Inadequate inspection
* Failure to replace damaged parts
* Failure to comply with manufacturer's service bulletins or FAA Airworthiness Directives
* Inadequate lubrication
* Failure to service air drying system
* Unsatisfactory welding
* Inadequate shot peening
* Failure to repair damaged protective coating
* Inadequate or excessive torque applied to fasteners
* Failure to install fasteners

614

**[PAGE_SNAPSHOT: extracted_figures\NASA_Aircraft_Metal_Fatigue_Failures_Page_4.png]**


## Page 5
Use of unsatisfactory replacement parts
Inadequate cleanup after repairs
Foreign material left in gear housing
Improper alteration of components
Surface damage due to misuse of tools
Inadequate control of plating operations
Grinding cracks
Application of excessive force to press fits not adequately prepared for assembly
Improper adjustment of gear engagement
Insufficient thread engagement
Damage from misuse of inspection equipment

Design deficiencies:
- Inaccurate stress analysis (mainly due to insufficient consideration of sources of stress concentration)
- Inadequate specification of dimensional tolerances
- Failure to allow for fabrication and assembly variables
- Selection of unsuitable material or incompatible combinations of material
- Insufficient consideration of the effect of possible bending loads on parts designed to resist tension or compression loads
- Insufficient consideration of the direction of grain flow in forgings and extrusions
- Insufficient consideration of maintenance problems
- Failure to specify adequate decarburization limits

Fabrication defects:
- Machining errors
- Unsatisfactory welding or brazing
- Unsatisfactory plating
- Improper drilling of rivet holes
- Surface damage by defective tools
- Damage by careless use of tools
- Failure to remove cleaning solution from a closed cavity
- Inadequate cleaning after an internal machining operation
- Inadequate control of bonding operation

Defective material:
- Surface decarburization
- Heat treating cracks
- Omitting heat treatment or surface hardening operation
- Forging flaws
- Defective extrusion bonding
- Overheating during heat treatment

615

**[PAGE_SNAPSHOT: extracted_figures\NASA_Aircraft_Metal_Fatigue_Failures_Page_5.png]**


## Page 6
Casting porosity or cracks
Excessive nonmetallic inclusions
Gas contamination
Failure to use specified material

Abnormal service damage:
Engine overspeed
Excessive vibration
Failure of pilot to follow operating instructions
Inadequate securing of cargo
Unauthorized towing procedures
Excessive maneuvering loads
Deformation from undetermined source
Bird strike
Excessive loads resulting from damage to an associated component

### DISCUSSION

The results of the studies summarized in this paper emphasize the importance of fatigue and maintenance problems in the operation of aircraft equipment. By far the most common type of material failure encountered in aircraft accident investigation is in landing-gear and powerplant components of small fixed-wing aircraft. Material failures most frequently cause accidents when they occur while the aircraft is airborne or during landing, although serious accidents may result from failures during any phase of operation.

Opportunities to reduce the number of accidents caused by fatigue failures and other types of material problems exist in almost all phases of aircraft construction, maintenance, and operation. The greatest potential for reduction in the number of accidents is in improving the maintenance of general aviation aircraft. However, numerous accidents in both general aviation and air carrier operations could be prevented by improvements in design; better quality control during material processing, fabrication, and assembly; improved inspection and maintenance programs; and more careful handling of aircraft, particularly on the ground during taxiing and towing operations.

Although the air carriers have had relatively few accidents caused by material failure, in the 3-year period included in the review of accident records, 6 of the 20 air carrier accidents in which material failure contributed to the cause resulted in 138 fatal injuries. Accidents involving fatigue failure accounted for 103 of these air-carrier fatalities. In several failures of landing-gear components and jet engine compressor and turbine disks, major disasters were avoided only by fortunate circumstances. Thus, this study indicates that air carrier, as well as general aviation, aircraft have serious material failure problems.

616

**[PAGE_SNAPSHOT: extracted_figures\NASA_Aircraft_Metal_Fatigue_Failures_Page_6.png]**


## Page 7
**CASE HISTORIES**

Four case histories of accidents due to fatigue failures of components are presented.

**I. Los Angeles Airways, Sikorsky S-61L Helicopter; Compton, California; August 14, 1968**

This helicopter crashed when a fatigue failure of one of the main rotor blade spindles caused the blade to separate from the rotor hub. The drawing of the failed spindle in figure 1 shows the location of the fracture. A fatigue crack had propagated from a single origin (fig. 2) in the journal-bearing fillet through approximately 70 percent of the cross section of the spindle shank prior to complete failure. The spindle was made of quenched and tempered 4340 steel, with a specified hardness of 34 to 38 Rockwell C and a specified minimum ultimate tensile strength of 150 000 pounds per square inch. This spindle had been reworked in 1966, 2 years before the accident, according to a procedure recommended by the manufacturer. The rework included regrinding, shot peening, and nickel plating the journal bearing surface and fillet where the fatigue crack originated. In June 1968, approximately 2 months before the accident, during a regular periodic inspection, the spindle was inspected for cracks by a fluorescent magnetic particle method. No cracks were detected.

A laboratory study after the accident revealed the following factors that were probably involved in the cause of the spindle failure:

1. The fatigue crack was a high cycle, low stress, slowly propagating crack that probably had been present when the spindle was inspected for cracks 2 months before the accident.

2. The fatigue nucleus was in the steel, under the nickel plating, in an area where very small, shallow pits were found in the surface of the fillet.

3. In the area where the fatigue crack originated the steel had a banded microstructure. The overall hardness in this area was 28 Rockwell C, below the specified minimum of 34 Rockwell C, and the fatigue nucleus was in one of the softer bands where the local hardness was well below 28 Rockwell C.

4. Residual tensile stress in the fillet surface as a result of nickel plating might have contributed to the initiation of the fatigue crack although the plating process specified by the manufacturer was selected to minimize residual stresses.

5. The fillet where the fatigue crack originated had not been properly shot peened. This fact is considered to be an important contributing factor as adequate shot peening would probably have eliminated the effect of the shallow pits and would have reduced the effect of the banded microstructure and low hardness.

617

**[PAGE_SNAPSHOT: extracted_figures\NASA_Aircraft_Metal_Fatigue_Failures_Page_7.png]**


## Page 8
## II. Lake Central Airlines, Allison Prop-Jet Convair 340; Marseilles, Ohio; March 5, 1967

A fatigue failure of a propeller torque cylinder (fig. 3) precipitated the crash of this two-engine, turboprop aircraft. The fatigue failure, however, was caused by a prior failure in another component of the propeller pitch control system. The initial failure was excessive wear in the splines of the torque piston.

Propeller blade pitch in this aircraft is controlled through torque units (one unit for each of the four propeller blades) operated by hydraulic oil pressure. Through a system of splines, linear movement of the torque piston in the torque cylinder produces changes in propeller pitch. An increase in hydraulic pressure moves the piston outward to increase blade angle and a decrease in pressure permits the normal aerodynamic loads on the propeller to decrease blade angle. The piston has both internal and external splines and after the accident both sets of splines in one piston were found to be severely worn. These splines had not been nitrided as required by the manufacturer's specification for the piston. The excessive wear in the splines allowed the piston to float free in the cylinder without engaging the splines of the mating parts. This condition did not immediately cause any detectable change in the operation of the propeller because of the redundancy built into the pitch control system. However, each time the oil pressure in the system was increased the free piston was forced hard against the cylinder cap. This force resulted in stresses exceeding the fatigue strength of the cylinder wall and eventually caused a complete fatigue failure of the cylinder.

Examination of the fracture (fig. 4) showed that small fatigue cracks had propagated from the inner surface of the cylinder wall and combined to form a continuous crack completely around the inner circumference of the cylinder. This fatigue crack did not penetrate completely through the wall so that hydraulic pressure was maintained until the cylinder failed completely. When the cylinder failed, loss of hydraulic pressure occurred so suddenly that the propeller pitch lock failed and resulted in a severe propeller overspeed. All four propeller blades were thrown off the propeller hub; and one of them went through the fuselage and caused the airplane to break up in the air and crash.

The series of events that led to this accident started with the omission of the nitriding of the torque piston splines. As a result of investigations associated with the accident, changes were made in the quality control system of the manufacturer and several design modifications were made in the propeller pitch control system. These changes appear to be adequate to prevent a similar set of circumstances causing another accident.

618

**[PAGE_SNAPSHOT: extracted_figures\NASA_Aircraft_Metal_Fatigue_Failures_Page_8.png]**


## Page 9
III. Wein Consolidated Airlines, Fairchild F-27B; Pedro Bay, Alaska; December 2, 1968

This aircraft encountered severe to extreme clear-air turbulence and crashed during a flight from Anchorage to Iliamna in Alaska. Investigation of the accident showed that an in-flight structural failure of the right wing had occurred through an area where fatigue cracks had weakened the structure on both sides of an access door in the bottom surface of the wing.

The piece of wreckage in which the fatigue fractures were found is shown in figure 5. Fatigue cracks had originated at four fastener holes, two on each side of the access door, that were alined in a chordwise direction. These initial cracks had propagated and joined to form a crack about $3\frac{1}{4}$ inches long on the aft side of the access opening and about $2\frac{1}{2}$ inches long on the forward side. No evidence of fatigue cracking was found in the access door cover. Adjacent to the fastener holes, the fracture surfaces were flat and smooth, as shown in figure 6, but as the cracks progressed away from the holes, they showed an increasing tendency to propagate as slant fractures. Numerous crack jump marks (small regions of ductile rupture) were found in both the flat and slant fracture areas. An example of the appearance of these jump marks is shown in figure 7.

Fatigue and fail-safe tests of an F-27 wing made several years before the accident gave some indication that a load equal to about 77 percent of limit load might have been required to break the wing with cracks about 3 inches long on both sides of the No. 1 access door. However, the numerous indications of high stress intensity found on the fatigue fracture surfaces suggested the possibility that high gust loads might have caused a rapid tearing extension of the cracks shortly before the wing failed completely. Such a rapid crack extension would not have left any visible evidence on the fracture surface. If it included rupture of the access door cover, it would have connected the two fatigue cracks; thus the crack length was increased to more than 17 inches and the load required for final failure was reduced.

A Federal Aviation Administration (FAA) Airworthiness Directive requires U.S. operators to make periodic inspections for cracks at many locations in the F-27 wings. For several years before the accident, X-ray inspections at 1200-hour service time intervals had been made in the area of the No. 1 access door in both wings of the plane that crashed. There was nothing in the aircraft maintenance records to indicate that cracks had been detected. Reexamination of the inspection radiographs after the accident, however, revealed evidence that cracks had been present in the vicinity of the access doors in both wings for more than a year before the accident. Crack indications were found in three sets of radiographs made during this period. If the cracks had been detected and

619

**[PAGE_SNAPSHOT: extracted_figures\NASA_Aircraft_Metal_Fatigue_Failures_Page_9.png]**


## Page 10
reported, the operator would have been required by the Airworthiness Directive to make an approved modification of the wing structure which would have increased the strength of the access door area where the wing failed.

As soon as the crack indications were found in the radiographs, the FAA was notified and a special inspection was recommended by the Safety Board. The FAA issued a telegraphic Airworthiness Directive requiring an immediate inspection for cracks in the wings of all F-27 aircraft with 5000 hours or more time in service. Sixty-seven aircraft were inspected in compliance with the Airworthiness Directive and 13 cracks were found in eight aircraft.

**IV. TAG Airlines DeHavilland Dove; Lake Erie near Cleveland, Ohio; January 28, 1970**

A TAG Airlines DeHavilland Dove crashed through the ice into Lake Erie in January 1970, after a fatigue failure of a wing attachment fitting. The appearance of the failed fitting is shown in figure 8 and the surfaces of the fatigue fracture in figure 9. Fatigue cracks had originated at the edge of the hole for the main wing-to-fuselage attachment bolt and had propagated through approximately 75 percent of the cross-sectional area at that point before the fitting failed completely.

The fitting was made of steel that had been heat treated to an ultimate tensile strength of approximately 175 000 pounds per square inch, and the bore of the hole where the failure occurred had been chromium plated. No chromium plating had been used in the original design, but some fittings with chromium plating in the attachment bolt hole were installed prior to 1961. The National Transportation Safety Board report on this accident stated:

> "The manufacturer had long been aware of the problem caused by the chromium plating process and had reduced the 'safe life' of this fitting to 10 000 flying hours in July 1961 (Technical News Sheet 178). At this time, it was recommended that an inspection for the chromium plating of the root-joint attach fitting be carried out at the next convenient opportunity and, in any case, prior to the accumulation of 10 000 flying hours. It was recommended that any fitting found to have the chromium plating be changed at the next removal of the wing or before 10 000 hours, whichever came first. This recommendation had the approval and concurrence of the United Kingdom's Air Registration Board. These requirements became mandatory for aircraft registered in the United Kingdom but not for those registered in the United States.

> "Based upon this recommendation by the manufacturer, the Federal Aviation Administration issued Airworthiness Directive 61-18-3, effective September 1, 1961. This directive repeated the opening preamble of the Technical News Sheet 178 but adopted only the requirement to inspect the fitting for chromium plating and to

620

**[PAGE_SNAPSHOT: extracted_figures\NASA_Aircraft_Metal_Fatigue_Failures_Page_10.png]**


## Page 11
replace it, if so plated, prior to the accumulation of 10 000 flying hours. The
recommendation to replace any chromium plated fittings at the next wing removal
was not made a part of the requirement by the FAA on the U.S. registered aircraft."

In November 1965 the wings of the aircraft had been removed for certain required
modifications. At that time, the fitting that eventually failed had been in service for
4998 hours. It was inspected for cracks, but was not replaced, and failed after 9383 hours
of service time. A factor in the failure of the fitting before it reached the $10\ 000$-hour
mandatory removal time was the severe operating conditions at TAG Airlines. TAG
flights were considerably shorter and were flown at higher speeds and lower altitudes
than the standard flight profile for Dove aircraft.

621

**[PAGE_SNAPSHOT: extracted_figures\NASA_Aircraft_Metal_Fatigue_Failures_Page_11.png]**


## Page 12
TABLE 1.–U.S. CIVIL AVIATION ACCIDENTS INVOLVING MATERIAL FAILURE AS A CAUSE OR CONTRIBUTING FACTOR
[January 1, 1967 to December 31, 1969]

| | Air carrier | General aviation | Total |
| :--- | :---: | :---: | :---: |
| **All material failure accidents:** | | | |
| Number of accidents | 20 | 922 | 942 |
| Number of fatal accidents | 6 | 53 | 59 |
| Number of fatalities | 138 | 110 | 248 |
| **Material failure accidents involving fatigue failure:** | | | |
| Number of accidents | 12 | 143 | 155 |
| Number of fatal accidents | 4 | 23 | 27 |
| Number of fatalities | 103 | 54 | 157 |

622

**[PAGE_SNAPSHOT: extracted_figures\NASA_Aircraft_Metal_Fatigue_Failures_Page_12.png]**


## Page 13
TABLE 2.- U.S. CIVIL AVIATION ACCIDENTS INVOLVING MATERIAL FAILURE AS A CAUSE OR CONTRIBUTING FACTOR
[January 1, 1967 to December 31, 1969]

| | Number of accidents | Number of accidents in which fatigue failures were identified |
| --- | :---: | :---: |
| **Type of aircraft:** | | |
| Small fixed wing | 814 | 107 |
| Large fixed wing | | |
| Turboprop | 16 | 7 |
| Reciprocating engine | 11 | 5 |
| Turbojet and turbofan | 5 | 2 |
| Helicopters | 96 | 34 |
| **Phase of operation:** | | |
| In-flight | 416 | 76 |
| Landing | 352 | 45 |
| Take-off | 145 | 28 |
| Taxiing or towing | 28 | 6 |
| Parked | 1 | --- |
| **Extent of damage to aircraft:** | | |
| Substantial | 818 | 117 |
| Destroyed | 122 | 38 |
| Minor or none | 2 | --- |
| **Type of component that failed:** | | |
| Landing gear | 371 | 58 |
| Powerplant | 333 | 23 |
| Propeller assembly | 76 | 35 |
| Flight controls | 25 | 5 |
| Structural | 24 | 10 |
| Fuel system | 24 | 1 |
| Hydraulic system | 17 | 1 |
| Electrical system | 14 | --- |
| Tail rotor assembly | 25 | 14 |
| Main rotor assembly | 23 | 8 |
| Instruments | 5 | --- |
| Auxiliary components | 5 | --- |

623

**[PAGE_SNAPSHOT: extracted_figures\NASA_Aircraft_Metal_Fatigue_Failures_Page_13.png]**


## Page 14
624

TABLE 3. - SUMMARY OF DATA FROM 230 LABORATORY REPORTS ON FAILED COMPONENTS

| Classification of causes | Number of failures due to - | | | | | | |
| :--- | :---: | :---: | :---: | :---: | :---: | :---: | :---: |
| | Fatigue | Overload | Stress corrosion or hydrogen embrittlement | Excessive wear or deformation | Corrosion | Stress rupture | High temperature oxidation | Totals |
| Improper maintenance | 52 | 18 | 11 | 15 | 4 | | 2 | 102 |
| Fabrication defects | 31 | 6 | | 1 | 1 | 1 | 1 | 39 |
| Design deficiencies | 24 | 5 | 4 | 1 | 1 | 1 | 1 | 37 |
| Defective material | 10 | 3 | 1 | 1 | | | | 15 |
| Abnormal service damage | 13 | 7 | 1 | | 2 | | | 23 |
| Undetermined | 11 | 2 | 1 | | | | | 14 |
| Totals | 141 | 41 | 18 | 17 | 6 | 3 | 4 | 230 |

**[PAGE_SNAPSHOT: extracted_figures\NASA_Aircraft_Metal_Fatigue_Failures_Page_14.png]**


## Page 15
Figure 1.- Drawing of the failed main rotor spindle, showing the location of the fracture.

Figure 2.- Appearance of the spindle fracture in the vicinity of the fatigue origin (arrow). X 6.

625

### Visual Figure & Engineering Description

**Figure 1** is a schematic engineering drawing of a failed main rotor spindle. It shows a bifurcated component labeled "CONNECTS TO ROTOR HUB" on the left, connected via a fractured section labeled "FRACTURE" to a cylindrical component labeled "CONNECTS TO MAIN BLADE" with an outside diameter of "DIA. 4.5''". An arrow points to the "FATIGUE ORIGIN" located at the edge of the fracture surface on the spindle shaft.

**Figure 2** is a macro-photograph (magnified 6 times, X 6) showing the appearance of the spindle fracture surface near the fatigue origin. A white vertical arrow points downward directly to the localized initiation site (fatigue origin) on the periphery of the fracture face.

**[PAGE_SNAPSHOT: extracted_figures\NASA_Aircraft_Metal_Fatigue_Failures_Page_15.png]**


## Page 16
Figure 3.- Failed torque cylinder. Arrows indicate the mating surfaces of the fracture in the two pieces. Approximately X 1/2.

Figure 4.- A portion of the fracture in the torque cylinder shown in figure 3. The remainder of the fracture was similar in appearance. X 3.

626

### Visual Figure & Engineering Description

The page contains two grayscale photographic figures illustrating a failed torque cylinder:

1. **Figure 3** shows two pieces of a failed torque cylinder side by side, with arrows indicating the mating surfaces of the fracture. The image is presented at approximately half size (X 1/2).
2. **Figure 4** provides a higher-magnification view (X 3) of a portion of the fracture surface from the torque cylinder shown in Figure 3. Annotations on the fracture face clearly delineate two distinct failure zones: a region labeled **"Tensile shear"** and another region labeled **"Fatigue"**, indicating a combined failure mechanism.

**[PAGE_SNAPSHOT: extracted_figures\NASA_Aircraft_Metal_Fatigue_Failures_Page_16.png]**


## Page 17
Figure 5.- Piece of the lower surface of the right wing, including the inboard end of the No. 1 access door. Arrows "a" and "b" indicate the location of fatigue fractures. X 1/8.

627

### Visual Figure & Engineering Description

Figure 5 shows a black and white photograph of a piece of the lower surface of an aircraft's right wing, specifically including the inboard end of the No. 1 access door. Directional labels with arrows indicate "Inboard" pointing downward and "Forward" pointing right. Two arrows labeled "a" and "b" point to specific areas near the top of the dark metal surface, indicating the locations of fatigue fractures. The image scale is listed as X 1/8.

**[PAGE_SNAPSHOT: extracted_figures\NASA_Aircraft_Metal_Fatigue_Failures_Page_17.png]**


## Page 18
Figure 6.- A portion of the fatigue fracture indicated by arrow "a", figure 5. Arrows "c" indicate flat fracture areas; arrows "d" and "e" slant fractures. X 2.

Figure 7.- Appearance of one of the fatigue fracture areas that showed numerous small regions of ductile rupture between fatigue striations. X 8.

628

---

### Visual Figure & Engineering Description

- **Figure 6:** A macro-photograph (magnification X 2) showing a portion of a fatigue fracture surface. Labels identify specific fracture features:
  - Arrows labeled **"c"** point to flat fracture areas.
  - Arrow labeled **"d"** points to a slant fracture.
  - Arrow labeled **"e"** points to another slant fracture located along a corner transition.
- **Figure 7:** A higher-magnification photograph (magnification X 8) detailing the appearance of one specific fatigue fracture area. The surface displays numerous small regions of ductile rupture interspersed between fatigue striations.

**[PAGE_SNAPSHOT: extracted_figures\NASA_Aircraft_Metal_Fatigue_Failures_Page_18.png]**


## Page 19
Figure 8.- Failed wing attachment fitting with an intact fitting to show the shape of the end where the fracture occurred. X 2/3.

629

### Visual Figure & Engineering Description

Figure 8 displays two black-and-white photographs comparing a failed wing attachment fitting with an intact fitting to show the shape of the end where the fracture occurred (shown at a magnification scale of X 2/3). 

- **Top Photograph ("Failed Fitting"):** Shows a metallic wing attachment component. An arrow points to the broken end labeled "Fracture," where the material has cleanly separated across a cross-section.
- **Bottom Photograph ("Intact Fitting"):** Shows a complete, unbroken wing attachment component of the same design placed below for comparison. It highlights a series of circular bolt holes along the flange and the rounded contour of the intact end where the fracture took place on the failed specimen.

**[PAGE_SNAPSHOT: extracted_figures\NASA_Aircraft_Metal_Fatigue_Failures_Page_19.png]**


## Page 20
Figure 9.- Appearance of the fracture in the failed fitting shown in figure 8. X 2.

630

### Visual Figure & Engineering Description

The image shows a high-contrast black-and-white photograph labeled "Figure 9.- Appearance of the fracture in the failed fitting shown in figure 8. X 2." It displays a close-up macro view of a metal fitting fracture surface, magnified twice life-size (X 2). The fracture surface shows prominent dark and light regions, indicating the progression and final rupture zones characteristic of fatigue failure in aircraft structural metal components.

**[PAGE_SNAPSHOT: extracted_figures\NASA_Aircraft_Metal_Fatigue_Failures_Page_20.png]**

File: parsed_docs/NASA_Kennedy_Space_Center_Failure_Analysis.md (part 1 of 2)
# Document: NASA_Kennedy_Space_Center_Failure_Analysis.pdf


## Page 1
# Failure Analysis at the Kennedy Space Center

Victoria L. Salazar and M. Clara Wright\*  
*National Aeronautics and Space Administration, Kennedy Space Center, FL, 32899*

**History has shown that failures occur in every engineering endeavor, and what we learn from those failures contributes to the knowledge base to safely complete future missions. The necessity of failure analysis is at its apex at the end of one aged program and at the beginning of a new and untested program. The information that we gain through failure analysis corrects the deficiencies in the current vehicle to make the next generation of vehicles more efficient and safe. The Failure Analysis and Materials Evaluation Branch in the Materials Science Division at the Kennedy Space Center performs metallurgical, mechanical, electrical, and non-metallic materials failure analyses and accident investigations on both flight hardware and ground support equipment for the Space Shuttle, International Space Station, Constellation, and Launch Services Programs. This paper will explore a variety of failure case studies at the Kennedy Space Center and the lessons learned that can be applied in future programs.**

---

### I. Introduction

FAILURE analysis at the Kennedy Space Center (KSC) is performed on both flight hardware and ground support equipment for all of the programs that operate at the center. The failures analyzed by the Materials Science Division include metallurgical, mechanical, electrical, and non-metallic materials failures. The fundamental goal of the analysis is to determine the root cause of the failure in order to prevent future failures. The majority of failures can typically be attributed to one or more of the following causes: failure due to fabrication problems; failure due to environmental problems; failure due to maintenance and processing problems; and failure due to design problems.

The proper fabrication of hardware is of fundamental importance to the success of the component. Several failures have been analyzed where a part has received an inadequate heat treatment, improper coating, or unauthorized material substitution. The failures that occur due to fabrication problems typically become evident early in the materials evaluation. Whereas many problems can be prevented through a quality assurance program, some problems are not apparent until failure occurs under service conditions.

The location of KSC is an impetus for failure due to corrosion and other environmental problems. The combination of the salt from the Atlantic Ocean along with the heat, humidity, and sunlight has resulted in the Beach Corrosion Test Site at KSC to be documented as the most corrosive test site in the United States$^{1}$. In addition to the natural environment, the chemical propulsion used in the Space Shuttle solid rocket boosters results in hydrochloric acid deposition onto launch structures and ground support equipment, which accelerates the rate of corrosion at the launch pads.

Subjecting components to their design-intended loads and maintaining these components properly can be a challenge at KSC. The service requirements of some of the components and structures are beyond those seen anywhere else in the world, and the work cannot be done in a clean room environment. Whether a refractory material that must withstand the blast of a launch, or a crawler transporter that carries a twelve-million pound vehicle assembly and mobile launcher platform to the launch pad, the proper maintenance of the components is vital to ensuring mission success.

The design of a component is a critical factor in its success throughout the lifetime of the part. Most components will ultimately perform their designed functions. However, the design process may sometimes fail to take into account certain factors, such as accessibility for maintenance and inspection, which can eventually lead to failure. Additionally, over a 30 year program, modifications to the original design can lead to unintended consequences that result in failure.

The failures that occur at KSC are typically a combination of the presented factors with the factor of age playing a large role. The Space Shuttle program is now almost 30 years old, and much of the flight hardware and ground support equipment are original to the program. Additionally, some of the ground support equipment that was used

---

^\* Materials Engineer, Materials Failure Analysis Laboratory, Mail Code: NE-L1-M.

1

American Institute of Aeronautics and Astronautics

**[PAGE_SNAPSHOT: extracted_figures\NASA_Kennedy_Space_Center_Failure_Analysis_Page_1.png]**


## Page 2
during the Apollo program is currently in use today. KSC has been directed to update the launch infrastructure, which could present different sources of failure. By studying historical failures and learning the lessons that they present, NASA can have a higher rate of mission success in future programs.

## II. Case Studies

### A. Failure Due to Fabrication Problems²

International Space Station (ISS) materials and processes engineering personnel submitted a payload canister rail from the Rotation Handling Fixture when a crack was observed on the top of the rail during installation. The Rotation Handling Fixture is used to lift the modules of the ISS into a vacuum chamber in order to perform leak checks. The drawing specified that the rail be composed of AISI 4140 steel (UNS G41400). Fig. 1 shows the payload canister rail, as received. The blue arrows indicate the six notches that are cut into the top of the rail in order to fit a thrust block assembly used to secure the payload to the rail. The yellow arrow indicates the location of the crack (inset). Two apparent weld repairs were observed in the locations indicated by the red arrows. The distance between the weld repair regions and their closest notches was approximately equal to the distant between adjacent notches, which is equal to 10 cm. The rail was sectioned longitudinally in order to remove the top ledge from the base of the rail so that examination of the underside of the ledge could be performed. Four cracked regions were observed on the underside of the ledge near the weld repair regions.

The crack was opened using an Instron tensile tester in a three-point bend loading configuration in order to examine the fracture surface. Corrosion product covered the majority of the revealed surfaces, as shown in Fig. 2. The corrosion product was removed in order to reveal the features on the surface. The surfaces were flat and only had a small region of fracture around the edge of the surface that was approximately 1 to 2 mm wide. Plating was observed on one of the revealed surfaces (Fig. 2, bottom right). The other surface displayed tools marks that appeared to be the result of a machining and grinding operation (Fig. 2, top right).

Analysis of the fracture surface via scanning electron microscope (SEM) revealed tool marks on both of the surfaces. Examination of the fracture region around the edge of both of the surfaces revealed dimples formed by microvoid coalescence (MVC), characteristic of ductile stress overload. Analysis of the bulk metal surface with qualitative/semi-quantitative energy dispersive spectroscopy via the SEM (SEM/EDS) confirmed the presence of nickel plating on one of the revealed surfaces.

Metallographic specimens were prepared from cross sections of the unfractured weld repair region. Initial observation of the metallographic specimens after etching indicated that a piece of different material was welded into a notch cut in the base material and that the weld had penetrated less than 3 mm, as shown in Fig. 3. The size of the notch correlated with the size of the machined notches that were located in six positions on the rail in order to install the thrust block. On the underside of the rail ledge, the weld did not fuse the fill piece with the base metal.

2

American Institute of Aeronautics and Astronautics

***

### Visual Figures & Engineering Description

* **Figure 1. Payload canister rail, as received, with an inset image of the crack on the top of the rail. Scales are in cm increments.**
  * *Description:* Shows the full-length payload canister rail with blue arrows pointing to six machined notches along the top, a yellow arrow pointing to a crack with an enlarged inset view, and red arrows indicating two weld repair regions.
* **Figure 2. Stereomicroscope images of the revealed service fracture.**
  * *Description:* Shows multi-part stereomicroscope views of the opened fracture surfaces. Features include the revealed service surface, a laboratory-induced fracture zone marked with a 1 cm scale bar, and close-up views showing machined tool marks and regions with 3 mm measurement indicators.
* **Figure 3. (Referenced in text)**
  * *Description:* Metallographic cross-section showing a fill piece welded into a notch with incomplete fusion at the base metal interface (penetration less than 3 mm).

**[PAGE_SNAPSHOT: extracted_figures\NASA_Kennedy_Space_Center_Failure_Analysis_Page_2.png]**


## Page 3
Metallographic specimens were also prepared from cross-sections of the fractured weld region. Macroscopic examination of the metallographic specimens indicated that cold-work lines parallel to the fracture surface were present on the fill material, which would indicate that the bar was cut from a larger plate of material and the material was inserted such that the transverse cross-section was sustaining the load. Metallographic analysis of the samples confirmed the stereomicroscope and SEM findings that plating was present on the bulk metal surface and the fracture surface was limited to a small region on the edge of the specimen. The weld used to hold the piece of fill materials in the notch also had significant porosity.

Microscopic examination of the bulk metal metallographic specimen indicated that the base microstructure was ferrite and pearlite dendrites. The heat-affected zone (HAZ) had a progressive microstructure of ferrite and untempered martensite and plate martensite showing the prior austenite grain boundaries. The fusion zone structure was ferrite with martensite/austenite/carbides (MAC). The microstructures found in the bulk metal were typical for a 4140 steel weld.

Microscopic examination of the fill material metallographic specimens revealed that the base microstructure was coarse grain ferrite and pearlite. The HAZ had a progressive microstructure of spheroidized pearlite in ferrite, ferrite and martensite in refined prior austenite grain boundaries, and ferrite and martensite in coarse prior austenite grain boundaries. The fusion zone structure was ferrite with MAC. The microstructures found in the fill material were typical for welded plain carbon steel.

Microhardness measurements were taken on the metallographic specimens prepared from the cross-sections of the fracture surface and were converted to the Rockwell B scale (HRB). The converted hardness of the bulk metal averaged 92 HRB. The converted hardness of the fill material averaged 82 HRB, which is significantly less than the hardness of the bulk rail metal. The hardness of the bulk metal from the rail met the drawing requirements; however, the hardness of the fill metal was less than the required hardness of the rail.

Chemical analysis determined that the bulk metal was AISI 4140 steel (UNS G41400), which was in accordance with the drawing. The fill material was determined to likely be a 1000-series steel and most closely matched AISI 1030 steel (UNS G10300).

The payload canister rail failed due to improper fabrication techniques. The rail had two cut notches that were not in accordance with the drawing, and thereby were filled with a low-strength, 1000-series steel. The grinding marks on the fill material surface indicate that the cut piece of materials was ground in order to fit into the miscut notch. The weld around the steel bar that was used to fill the slot did not have adequate penetration to fuse the fill material with the bulk rail metal. The lack of fusion was the most pronounced on the underside of the rail and acted as crack initiation points. The rail subsequently failed due to stress overload.

### B. Failure Due to Environment Problems

Sections of wire rope that had been used as lightning protection at the launch pads were submitted for damage inspection to determine potential future usage of similar wire rope for future programs. The samples were pull-tested as part of a separate investigation, and were subsequently submitted for evaluation of any service damage. The wire rope was reportedly type 316 stainless steel (UNS S31600), 6x19 right regular lay, with a 7x7 independent wire rope core (IWRC), installed in 2001 and removed in 2008.

Portions of the wire rope were photographed both in the field prior to pull testing and as received after pull testing. The majority of the ropes fractured at the swage fittings that were used to loop the wire ropes for pull testing. The fitting acted as a stress concentration due to the clamping of the fitting onto the wire rope. However, one sample fractured during pull testing at a damaged location on the wire rope and not at the swage fitting location. Visual observation of the wire rope revealed damage that was due to two separate environmental problems: corrosion and possible lightning damage.

3  
American Institute of Aeronautics and Astronautics

***

### Visual Figures & Engineering Description

* **Figure 3:** Cross-sections of the weld repair region showing a piece of metal inserted into the rail (left) with an incomplete weld around the edge (right, arrow). The photograph shows the macro-etched cross-sectional view of the weld repair, highlighting the inserted bar, the surrounding bulk rail material, the microstructural zones, and the lack of full penetration/fusion near the edges (indicated by the red arrow).

**[PAGE_SNAPSHOT: extracted_figures\NASA_Kennedy_Space_Center_Failure_Analysis_Page_3.png]**


## Page 4
1. *Damage due to lightning*

Several areas of damage were observed on the surface of the wire rope that were apparent localized melted and fused wires. Orange corrosion product was observed on the wire rope in the areas of the melting damage. The one pull test sample that did not fail at the swage fitting failed at one of the areas of apparent melting damage. SEM examination of one of these areas of damage observed via stereomicroscope revealed a melted bead of metal that formed during a localized heating event, as shown in Fig. 4 (blue arrow).

One of the areas of apparent melting and resolidification was cross sectioned and prepared for metallographic examination, as shown in Fig. 4 (yellow line). Observation of the cross-section indicated that five of the nineteen wires in the strand were damaged. The area of interest had a typical weld-like dendritic microstructure, confirming that the material had been melted and resolidified, as illustrated in Fig. 4 (red inset image). The base metal consisted of extremely fine austenitic grains in the transverse direction. The etchant preferentially reacted with the melted and resolidified metal, indicating that it is more prone to chemical attack than the original wire rope material, as confirmed through the observation of corrosion product in these damaged areas.

Microhardness measurements were taken on the wire rope cross-section. No significant hardness difference was noted in the wires near the damaged areas as compared to the rest of the wires, which indicates that the heat affected zone of the damaged area was very small.

2. *Damage due to corrosion*

Visual and stereomicroscopic inspection of the fractured wires in one of the ropes revealed pitting of the interior of several of the wires, as shown in the top left image in Fig. 5. Approximately one quarter of the wires in one strand had reduced cross-sectional areas due to the pitting. SEM observation of these wire indicated that the pitting was not limited to the exterior of the wires, and in some cases, the corrosion process preferentially attacked the interior of the wires, leading to a wormhole-like appearance.

The pitted wire sample was analyzed using EDS via the SEM. Spherical deposits containing aluminum and chlorine were observed within the pit, as shown in Fig. 5 (circled), which are typical of solid rocket booster (SRB) combustion product deposit. The corrosion product consisted primarily of oxygen, iron, and chromium with minor amounts of both chlorine and sulfur. The corrosion was likely due to chloride-induced pitting of the stainless steel wire from the chlorine-containing SRB deposition and from the marine environment.

One of the pitted wires was mounted and metallographically prepared to observe the longitudinal cross-section of the wire. Approximately two-thirds of the interior portion of the cross-section was pitted, as shown in the top right image in Fig. 5. The grain structure of the wire was extremely elongated due to cold-working.

---

### Visual Figures & Engineering Description

* **Figure 4:** SEM image (top) and cross-section (bottom) of the wire rope. Shows surface damage, localized melted/fused wire areas indicated by a blue arrow, and a cross-section indicator line (yellow). The cross-section inset shows internal microstructure with weld-like dendritic features indicative of lightning damage or localized electrical arcing.
* **Figure 5:** Pits observed via stereomicroscope (top left) and determined via SEM (bottom image) and EDS (spectrum) to contain SRB deposition (circled). The cross-section of the wire shows reduced diameter due to pitting (top right). Spectra display peaks corresponding to Aluminum, Chlorine, Iron, Chromium, Oxygen, and Sulfur related to solid rocket booster combustion products and marine environmental corrosion.

**[PAGE_SNAPSHOT: extracted_figures\NASA_Kennedy_Space_Center_Failure_Analysis_Page_4.png]**


## Page 5
grain boundary attack caused the wormhole-like pitting of the interior of the wire since the corrosion mechanism acted longitudinally with the grain structure. In other words, the directionality of the grains due to cold working influenced the directionality of the pitting process, leading to wormhole-like pitting of the wire.

The metallurgical evaluation of the wire rope used at the launch pad as part of the lightning protection system for eight years revealed localized damage due to two different environmental factors. The localized nature of the damage in both cases would likely not affect the overall strength of the wire rope because only one quarter of the wires in one of the strands was damaged. Inspection of the wire rope would reveal the lightning strike damage areas because they occur on the surface of the wire rope; however, the pitting of the interior of the wires would be more difficult to detect through visual inspection.

**C. Failure Due to Processing and Maintenance Problems**

A spherical bearing from a steering cylinder of the crawler transporter (CT) was submitted for failure analysis when a crack was observed during maintenance. The crawler transporter is used to transport the shuttle transportation system to the launch pad after mating operations in the Vehicle Assembly Building (VAB). The spherical bearing assumes the horizontal load during the steering of one of the four individual truck assemblies. The drawing specifies that the spherical bearing be composed of AISI E 52100 bearing steel (UNS G52986). Fig. 6 shows the location of the steering cylinder (blue arrow) and the location of the cracked bearing (red arrow).

The bearing was photographed as-received to document the location of the crack on the bearing, as shown in Fig. 6. A lubrication groove was located around the circumference of the spherical bearing. The bearing was submitted for nondestructive evaluation (NDE) by liquid penetrant and magnetic particle examination in order to extent of the cracking. The crack tip was located just below the lubrication groove. A witness mark was observed on the interior surface of the spherical bearing, directly across from the location of the crack. The witness mark was more pronounced on the lower portion of the spherical bearing, indicating that uneven pressure was applied to the spherical bearing.

The spherical bearing was sectioned and the crack was opened in order to reveal the service fracture surface. The fracture surface was coated with grease and had a burnt odor when it was opened, evidence that the bearing was in operation subsequent to crack formation. The fracture surface was cleaned ultrasonically and visually examined and the fracture surface displayed conchoidal crack-arrest lines that indicate that the failure was progressive, as shown in Fig. 7. The blue arrow indicates the location of the origin, which was located on the weak axis of the spherical bearing.

Analysis of the fracture surface via SEM revealed mainly intergranular fracture features with localized areas of microvoid coalescence (MVC). The fracture surface also had smeared regions and corrosion product, which are further indications that the bearing was in service subsequent to fracture. Qualitative/semi-quantitative EDS

5
American Institute of Aeronautics and Astronautics

***

### Visual Figures & Engineering Description

* **Figure 6:** Image of the CT in the storage field (left) showing the steering cylinder (blue arrow) and the location of the cracked bearing (red arrow). The crack was observed on the surface of the spherical bearing (right, yellow arrow).
* **Figure 7:** The revealed fracture surface displayed crack arrest marks (yellow arrows). Laboratory-induced overload fracture is indicated with a scale bar of 2 cm.

**[PAGE_SNAPSHOT: extracted_figures\NASA_Kennedy_Space_Center_Failure_Analysis_Page_5.png]**


## Page 6
analysis via the SEM indicated that the corrosion product consisted primarily of iron and oxygen with minor amounts of silicon and sulfur. Although no microscopic indication of fatigue striations were observed, the fracture features were consistent with progressive failure in high strength steel.

Metallographic specimens were prepared from cross sections of the fracture surface. The fracture surface showed intergranular features with secondary cracks emanating from the fracture surface. The microstructure consisted of tempered martensite with evenly dispersed undissolved carbide particles and manganese sulfide stringers, typical for high strength bearing steel. SEM/EDS analysis confirmed that the dark colored particles were manganese sulfide. Converted through-thickness microhardness measurements taken on the metallographic specimens averaged 56 Rockwell C scale (HRC), meeting the specified 55 HRC minimum.

Lubricant samples from two different bearing locations and from the tube of unused grease were submitted for analysis. The lubricant from the failed bearing location had been changed during installation of the new bearing, so the sample from this location was a mixture of unused grease and grease at the time of failure. A sample was also taken from cylinder bearing that had not been changed in order to analyze a typical operational sample. A sample of unused grease was taken from the container that was supplied by the technicians who indicated that it was used during bearing maintenance. Both of the used samples were a darker brown color than the unused sample and were heavily contaminated with particles, which degrades the lubricity of the grease.

The samples were analyzed for oxidation with Fourier transformed infrared spectroscopy (FT-IR) and for water content with the Karl Fischer Test. The FT-IR results confirmed that all of the samples were lithium base soap type grease consistent with the composition of the specified grease. The Karl Fischer test results indicated that the grease had absorbed water during service, typical for this type of grease. The unused sample displayed elevated water content above the optimum initial content, which could be due to age and exposure during storage. Qualitative/semi-quantitative SEM/EDS analysis of particles extracted from both of the used grease samples indicated that the grease was contaminated with several metallic and nonmetallic particles. The compositions of the various particles were consistent with corrosion product and environmental contaminants such as sand and rock fragments.

The lubricant analysis indicated severe degradation due to age and contamination with environmental particles. Also, macroscopic indications of misalignment were found on the interior wall of the spherical bearing. The bearing failed in a progressive manner, likely the result of misalignment, with periods of fast crack growth corresponding to cycles of large applied loads. The misalignment could be caused by the failure of the grease to properly transfer the load, leading to the bearing binding in its race.

### D. Failure Due to Design Problems

During installation of the new launch pad lightning protection towers for the Constellation program, inspectors found toe cracks along a total of nine welds on all three of the towers at various elevations. Cracking occurred along one third or less of the perimeter of each weld between the 10-in. diameter main horizontal pipe joining two 8-in. diameter bracing pipes, which are shown in Fig. 8. A representative coupon sample was removed from one of the towers at the 101-ft, 3-in. elevation crack area for analysis. Temperature measurements were taken during cutting operations to ensure that the part was not over-heated such that no microstructural changes were induced. The pipes were specified as ASTM A 500 Grade B carbon steel. Photodocumentation, stereomicroscopy, SEM analysis, chemical analysis and metallography were performed on three specimens created from the removed coupon to determine the cause of weld toe cracking.

After initial photodocumentation, a sectioning plan was formulated to create cross-sectional samples for stereomicroscopy, metallography, fractography, and chemical analysis. During sectioning of Specimen 1 shown in Fig. 9, the through-crack was exposed to reveal corrosion product on the fracture surface. Specimen 2, which was opened during analysis creating a laboratory-induced overload region, revealed that the crack surface extended to the inner diameter (ID) of the 10-in. pipe and tapered off, as illustrated in Fig. 9, bottom right. No paint was

6

American Institute of Aeronautics and Astronautics

---

### Visual Figures & Engineering Description

* **Figure 8:** Images of the partially assembled lightning towers at the launch pad. The photos and annotated diagrams show the 101-ft 3-in. level, 70-ft level, 38-ft 9-in. level, highlighting the 8-in. bracing pipes and the 10-in. main horizontal pipe intersection where toe cracks were found.

**[PAGE_SNAPSHOT: extracted_figures\NASA_Kennedy_Space_Center_Failure_Analysis_Page_6.png]**


## Page 7
observed on the fracture surface, indicating that the crack had initiated after painting and had propagated to its full extent before the coupon was taken, with enough time to allow corrosion product to form.

The fracture surfaces of Specimen 1 were evaluated via SEM at higher magnifications as part of a fractographic analysis. Each surface was ultrasonically cleaned to remove the majority of the corrosion product that had formed on the surface. The fracture surface near the 10-in. pipe outer diameter (OD) contained both intergranular and transgranular crack propagation features with evidence of brittle and ductile (mixed-mode) fracture. Intergranular (IG) crack propagation regions were surrounded by regions of transgranular crack growth. Microvoid coalescence (MVC), indicative of ductile stress overload, was observed near the ID of the pipe.

Further evaluation was performed on the Specimen 2 fracture surface, which exhibited crack propagation demarcations. It was determined that the demarcations were not beach marks typically associated with progressive crack growth during fatigue; rather the marks were due to superficial corrosion product build-up on the fracture surface. The secondary electron (SE) image did not show fatigue striations or plastic transgranular deformation normally observed around the site of a beach mark. At higher magnification, SE analysis appeared to show a slight change in fracture features from IG to MVC. Additionally, the backscatter electron (BSE) image exhibited atomic contrast due to the presence of corrosion product forming the curved lines (darker regions) which was verified by energy dispersive spectroscopy (EDS). It is expected that this failure was due to overload with a geometrical stress state constraint, which prevented the material to plastically deform resulting in a mixed-mode fracture with a large percentage of brittle fracture features. According to the ASM Handbook, Vol. 12, "when a change in the fracture mode does occur as a result of a triaxial state of stress... the mode of rupture can change from the normal dimple rupture to quasi-cleavage or intergranular decohesion."

A third specimen was extracted and a cross section was mounted, polished, and etched to reveal the weld bead, heat affected zone, and base metal microstructure. Metallography showed the crack initiating near the toe of the 10-in. pipe weld at the joint transition where a stress concentration was expected due to weld geometry, as shown in the left image of Fig. 10. The crack propagated mostly perpendicular to the weld near through-thickness and deviated at a 45° angle 1mm from the ID of the 10-in. pipe, as shown in the right image of Fig. 10. The cross section exhibited acceptable microstructures for the heat-affected zone (HAZ), weld metal, and base metal as expected for a plain carbon steel fillet weld. Microstructure and crack morphology indicated that this failure was neither due to hydrogen-induced cracking nor other types of materials-related fracture.

Chemical analysis via optical emission spectroscopy indicated that the average carbon content for both the 8-in. pipe and the 10-in. pipe met the specification and that the chemistry of the pipes was nominal. Microhardness measurements using a Knoop indenter were converted to the Rockwell B scale (HRB). The converted hardness values indicated that the mechanical properties of the pipes were within the specification.

7

American Institute of Aeronautics and Astronautics

***

### Visual Figures & Engineering Description

* **Figure 9:** Removed coupon, as received (top), showing the location of the two samples that were opened for fractographic analysis (bottom images). Features an 8-in. dia. pipe, 10-in. dia. pipe, Specimen 1 and Specimen 2 regions, 10-in. pipe OD/ID markers, and a laboratory-induced overload area. Scale bar: 10 mm.
* **Figure 10:** Micrographs of the cross-section of the weld showing the crack at the toe of the weld. The left image shows an 8-in. pipe, 10-in. pipe, weld bead, and crack initiation point. The right image shows a microscopic cross section including the weld bead, heat affected zone (HAZ), and base metal (ASTM A500, Grade B). Scale bar: 1 mm.

**[PAGE_SNAPSHOT: extracted_figures\NASA_Kennedy_Space_Center_Failure_Analysis_Page_7.png]**


## Page 8
The crack profile and fractography indicated that the joint failed due to stress overload. The lack of paint on the fracture surface indicated that the crack occurred after painting. Heavier oxidation on the fracture near the 10-in. pipe ID, rather than the origin at the OD, indicates that moisture had wicked into the fracture and settled over time.

Weld features and geometry appeared nominal. No weld discontinuities or defects were observed. Fracture initiated at a transition near the toe of the weld, a region of stress concentration, and propagated inward through the base metal rather than following the weld HAZ. Microstructure, hardness, and fracture features did not indicate a hydrogen-induced failure mechanism. No other failure mechanisms related to the material were observed.

Loading configuration of this joint design should be evaluated to determine if the joint was overloaded, with the weld toe considered to be a significant point of stress concentration. Future assembly operations should eliminate the possibility of stress overload during fit-up and existing cracks should be repaired.

The reasoning behind the categorization of this failure is more due to the lessons learned from this failure. After completion, the lightning towers stand 500 feet tall with 100 foot high fiberglass masts. The only access to the lightning tower is with a rung ladder on one side of each tower, with four walkways approximately every 125 feet. Routine inspection and maintenance of the towers, along with troubleshooting of any problems that may arise, will be difficult with the current access configuration, which should be taken into account at the beginning of a new long-term program.

### III. Conclusion - The Role of Age in Failure at KSC

One factor that plays a role in every failure analysis and is one of the first questions asked in the course of an investigation is the age of the component. The failure of a new part may indicate a problem with the design or fabrication of a component. The failure of a part that is 20 years or older may signify a problem with maintenance. In several cases, age itself can be the cause of the failure; for example, in many cases where fatigue or corrosion is the failure mechanism, only routine inspection and replacement can mitigate these failures prior to larger system failure.

A survey of jobs performed over the past three years by the NASA Materials Failure Analysis section was completed in order to determine the distribution of component age at failure. So far, over 50 failure analysis cases have been reviewed, and the distribution of component age is shown in Fig. 11. For some of the ground support equipment at KSC, documentation of the age is not available, especially when the component has been in service for over 20 years. These cases have not been incorporated into the distribution at this time in order to perform further research to determine the age of the components.

Over the past three years, the Materials Failure Analysis section has performed failure analysis for components with an average service life of 17.5 years for cases where the age of the component was known and that the component was not new (less than 3 months old). Over one third of the failure analysis cases are for new hardware and over one third of the failure analysis cases are for hardware that is over 20 years old. At this time a true statistical distribution of the component age at failure cannot be determined until further data are collected over a greater time period, which will be completed in a future study. However, the expected distribution of failure age is close to a bimodal distribution with the preponderance of failures occurring either at the beginning of the life-cycle due to design or fabrication problems, or many years later when the component becomes susceptible to age-related failures.

In spite of the limitations of the current survey, the results have implications for the present state of work at KSC. The Shuttle program has been in operation for almost 30 years, and the age of the hardware and ground support equipment is at one of the peaks for failure. As the Shuttle program concludes and new programs begin at KSC, the need for failure analysis is at its most critical point on two fronts. With vigilant failure analysis, NASA can obviate failure and continue flying safely.

8
American Institute of Aeronautics and Astronautics

---

### Figure 11 Data: Distribution of the ages of failures over the past three years in the KSC Materials Failure Analysis section

| Category | Percentage |
| :--- | :--- |
| New (less than 3 months) | 37% |
| Less than 5 years | 8% |
| 5–9 years | 10% |
| 10–14 years | 6% |
| 15–19 years | 2% |
| 20 years and over | 37% |

---

### Visual Figures & Engineering Description

* **Figure 11: Distribution of the ages of failures over the past three years in the KSC Materials Failure Analysis section** – A pie chart illustrating the percentage breakdown of component ages at the time of failure analyzed by the KSC Materials Failure Analysis section. It shows a bimodal distribution with peaks at both ends: 37% for new components (less than 3 months) and 37% for components aged 20 years and over, with smaller percentages spanning the intermediate age brackets.

**[PAGE_SNAPSHOT: extracted_figures\NASA_Kennedy_Space_Center_Failure_Analysis_Page_8.png]**


## Page 9
### Acknowledgments

The authors acknowledge the work of all of the contributors in the NASA KSC Materials Science Division who performed work for the case studies: Larry Batterson, Glenn Bean, Chad Carl, Debbie Folmar, Philip Howard, Dionne Jackson, Dr. Hae Soo Kim, Roy King, Dean Lewis, Dr. Kathleen Loftin, Sandra Loucks, Greg Melton, Scott Murray, Jeffrey Sampson, and Peter Richiuso. The authors thank the members of the Materials Failure Analysis Laboratory, both past and present, for their contribution to this work: Steve McDanels, David Lubas, Patrick Faughnan, Peter Marciniak, Donald Parker, Bryan Tucker, and Jennie Ward. Special thanks to Dr. Christopher Long and Dawson Wright. The authors thank the management team of the Materials Science Division for the support in this endeavor: Division Chief Scott Murray, Foster Anthony, and Angela Balles.

### References

1. Coburn, S., “Atmospheric Corrosion,” *Metals Handbook*, 9th ed., Vol. 1, Properties and Selection, Carbon Steels, American Society for Metals, Metals Park, Ohio, 1978, p.720.
2. Salazar, V.L., “Suspect Crack Indications in Payload Canister Trunnion Support Fittings,” Report KSC-MSL-2006-0409, 2006.
3. ASTM Standard E 140, “Standard Hardness Conversion Tables for Metals Relationship among Brinell Hardness, Vickers Hardness, Rockwell Hardness, Superficial Hardness, Knoop Hardness, and Scleroscope Hardness,” ASTM International, West Conshohocken, PA, 2003, DOI: 10.1520/E0140-07, www.astm.org.
4. Salazar, V.L., “Analysis of Wire Rope from Launch Complexes (LC) 39A and 39B,” Report KSC-MSL-2009-0081, 2009.
5. Salazar, V.L., “Failure Analysis of a Spherical Bearing from Crawler/Transporter 1 (CT-1) D-2 Steering Cylinder,” Report KSC-MSL-2005-0215, 2005.
6. Wright, M.C., “Failure Analysis of Cracking along Welds on the Launch Complex (LC) 39B Constellation Lightning Protection Towers,” Report KSC-MSL-2008-0431, 2008.
7. Kerlins, V. and Phillips, A., “Modes of Fracture,” *ASM Handbook Vol. 12 Fractography*, Ninth edition, ASM International, Metals Park, OH, 1987.
8. ASTM Standard A 500/500M, “Standard Specification for Cold-Formed Welded and Seamless Carbon Steel Structural Tubing in Rounds and Shapes,” ASTM International, West Conshohocken, PA, 2009, DOI: 10.1520/A0500_A0500M-09, www.astm.org.

9  
American Institute of Aeronautics and Astronautics

### Visual Figures & Engineering Description

*This page contains no figures or photographs; it consists entirely of the acknowledgments and reference list.*

**[PAGE_SNAPSHOT: extracted_figures\NASA_Kennedy_Space_Center_Failure_Analysis_Page_9.png]**


## Page 10
2/22/2010

# Failure Analysis at the Kennedy Space Center

V.L. Salazar and M.C. Wright  
National Aeronautics and Space Administration  
Kennedy Space Center, FL

---

## Introduction

* Failures can occur in every engineering endeavor, and what we learn from those failures contributes to the knowledge base to safely complete future missions.
* The necessity of failure analysis is at its apex at the end of one aged program and at the beginning of a new and untested program.
