Repository: HarshMalhan21/DuctiliRAG

File: parsed_docs/NASA_Kennedy_Space_Center_Failure_Analysis.md (part 2 of 2)
# Document: NASA_Kennedy_Space_Center_Failure_Analysis.pdf
* The information that we gain through failure analysis corrects the deficiencies in the current vehicle to make the next generation of vehicles more efficient and safe.

1

**[PAGE_SNAPSHOT: extracted_figures\NASA_Kennedy_Space_Center_Failure_Analysis_Page_10.png]**


## Page 11
# Types of Failure

* The Failure Analysis and Materials Evaluation Branch in the Materials Science Division at the Kennedy Space Center.
  * Metallurgical, mechanical, electrical, and non-metallic materials failure analyses and accident investigations.
  * Flight hardware and ground support equipment for the Shuttle, International Space Station, Constitution, and Launch Services Programs.
* The majority of failures can typically be attributed to one or more of the following causes.
  * Failure due to fabrication problems.
  * Failure due to environmental problems.
  * Failure due to maintenance problems.
  * Failure due to design problems.

---

# Case Study: Failure due to Fabrication

* The Rotation Handling Fixture is used to lift the modules of the ISS into a vacuum chamber in order to perform leak checks.
* A payload canister rail from the Rotation Handling Fixture was submitted for failure analysis when a crack was observed on the top of the rail during installation¹.
* The rail was specified as AISI 4140 steel.

¹Salazar, V.L., "Suspect Crack Indications in Payload Canister Trunnion Support Fittings," Report KSC-MSL-2006-0409, 2006.

---

### Visual Figures & Engineering Description

* **Figure 1 (Top left photo):** Shows an overall view of the large metal-framed Rotation Handling Fixture used for lifting modules.
* **Figure 2 (Bottom left photo):** Shows a close-up detail view of the top of the rail and a highlighted region indicating the location of the observed crack during installation.

**[PAGE_SNAPSHOT: extracted_figures\NASA_Kennedy_Space_Center_Failure_Analysis_Page_11.png]**


## Page 12
*[Blank or cover page]*

**[PAGE_SNAPSHOT: extracted_figures\NASA_Kennedy_Space_Center_Failure_Analysis_Page_12.png]**


## Page 13
2/22/2010

---

## Case Study: Failure due to Environment

* Sections of wire rope from the lightning protection system at the launch pads were submitted for inspection to determine potential future usage of similar wire rope$^{2}$.
    * Wire rope was type 316 stainless steel.
    * Installed in 2001 and removed in 2008.
* Visual observation of the wire rope revealed damage that was due to two separate environmental problems: corrosion and possible lightning damage.

$^{2}$Salazar, V.L., "Analysis of Wire Rope from Launch Complexes (LC) 39A and 39B," Report KSC-MSL-2009-0081, 2009.

---

## Case Study: Failure due to Environment

* Visual observation revealed locally melted and fused wires.
* SEM examination of one of these areas of damage revealed a melted bead of metal.
* Metallographically prepared cross-section of the damaged area indicated that five of the nineteen wires in the strand were affected.
    * Typical weld-like dendritic microstructure.
    * Microhardness measurements indicated that the heat affected zone was extremely localized.

---

4

---

### Visual Figures & Engineering Description

* **Top Photo (Lightning Strike):** A black-and-white image showing a lightning strike discharging onto a launch structure, illustrating the severe environmental exposure that the wire ropes undergo at launch complexes.
* **Middle-Left SEM and Micrographs:** A composite of scanning electron microscope (SEM) images and cross-sectional metallographic views of the wire rope strands:
    * Top SEM micrograph shows locally melted and fused wires forming a metallic bead.
    * Bottom-left micrograph panels display the cross-sectional view of the multi-wire strand, highlighting the internal individual wires and the localized heat-affected zone across 5 of the 19 wires.

**[PAGE_SNAPSHOT: extracted_figures\NASA_Kennedy_Space_Center_Failure_Analysis_Page_13.png]**


## Page 14
2/22/2010

---

### Case Study: Failure due to Environment

* Stereomicroscopic inspection of one of the ropes revealed pitting of approximately one quarter of the wires in one of the strands of the wire rope cross-section.
  * The morphology and composition of deposits observed within the pit via SEM/EDS were typical of solid rocket booster (SRB) combustion product deposit.
  * Approximately two-thirds of the interior portion of the cross-section was removed.
* Grain boundary attack caused the wormhole-like pitting of the interior of the wire since the corrosion mechanism acted longitudinally with the grain structure.

---

### Failure due to Maintenance

* The crawler transporter is used to move the shuttle transportation system to the launch pad after mating operations in the Vehicle Assembly Building (VAB).
* A spherical bearing from a steering cylinder of the crawler transporter (CT) was submitted for failure analysis when a crack was observed during maintenance³.
* The spherical bearing was composed of AISI E52100 bearing steel (UNS G52986).

³Salazar, V.L., "Failure Analysis of a Spherical Bearing from Crawler/Transporter 1 (CT-1) D-2 Steering Cylinder," Report KSC-MSL-2005-0215, 2005.

---

5

---

### Visual Figures & Engineering Description

* **Figure 1 (Top Section - Environment Case Study):** Shows stereomicroscopic and SEM/EDS analyses of a wire rope cross-section. A chart displays EDS spectrum peaks for Al and Cl from SRB deposition, alongside micrograph insets detailing pitting and original wire diameter.
* **Figure 2 (Bottom Section - Maintenance Case Study):** Contains three photographs:
  1. A wide shot of the NASA Crawler-Transporter on tracks.
  2. A macro photograph of the AISI E52100 bearing steel spherical component with a 1 cm scale bar.
  3. A photograph of the Crawler-Transporter carrying the Space Shuttle to the launch pad.

**[PAGE_SNAPSHOT: extracted_figures\NASA_Kennedy_Space_Center_Failure_Analysis_Page_14.png]**


## Page 15
### Failure due to Maintenance

* The cleaned fracture surface displayed conchoidal crack-arrest lines that indicated progressive failure.
* No microscopic indication of fatigue striations were observed via SEM; however, the fracture features were consistent with progressive failure in high strength steel.
* Samples of used and unused lubricant were taken for analysis.
  * The used samples were a darker brown color than the unused sample and were heavily contaminated with environmental particles (e.g., rock, sand).
  * Analysis of the samples using Fourier transformed infrared spectroscopy (FT-IR) indicated that the used samples were oxidized.

---

### Failure due to Maintenance

* The bearing failed in a progressive manner, likely the result of misalignment.
* The lubricant analysis indicated severe degradation due to age and contamination with environmental particles.
* The misalignment could have been caused by the failure of the grease to properly transfer the load, leading to the bearing binding in its race.

---

### Visual Figures & Engineering Description

* **Figure 1 (Top Right):** Photograph of a fractured steel component surface showing distinct conchoidal crack-arrest lines curving outward, with a scale bar indicating 2 cm and a labeled region for "Laboratory-induced overload fracture".
* **Figure 2 (Bottom Left):** Black and white environmental photograph showing a long, receding pathway or track system stretching into the distance under a bright sky with a spacecraft/shuttle silhouette visible near the horizon.

**[PAGE_SNAPSHOT: extracted_figures\NASA_Kennedy_Space_Center_Failure_Analysis_Page_15.png]**


## Page 16
## Failure due to Design

* During installation of the new launch pad lightning protection towers for the Constellation program, inspectors found toe cracks along a total of nine welds on all three of the towers at various elevations$^4$.
* The pipes were specified as ASTM A 500, Grade B, carbon steel$^5$.

$^4$Wright, M.C., "Failure Analysis of Cracking along Welds on the Launch Complex (LC) 39B Constellation Lightning Protection Towers," Report KSC-MSL-2008-0431, 2008.  
$^5$ASTM Standard A 500/500M, "Standard Specification for Cold-Formed Welded and Seamless Carbon Steel Structural Tubing in Rounds and Shapes," ASTM International, West Conshohocken, PA, 2009, DOI: 10.1520/A0500_A0500M-09, www.astm.org.

---

## Failure due to Design

* Demarcations observed on the fracture surface were not beach marks typically associated with fatigue; rather the marks were due to superficial corrosion product build-up on the fracture surface, as determined with SEM/EDS.
* Failure was due to overload with a geometrical stress state constraint, which prevented the material to plastically deform.
* The crack initiated near the toe of the 10-in. pipe weld at the joint transition where a stress concentration was expected due to weld geometry.

---

### Visual Figures & Engineering Description

* **Top Photo Montage (Lightning Protection Towers):** Shows overview photographs and structural details of the Constellation Lightning Protection Towers, indicating elevations (38-ft. 9-in. level, 70-ft. level, 101-ft. 3-in. level), 8-in. bracing pipes, and 10-in. main horizontal pipes.
* **Fracture Surface and Specimen Views (Middle Right):** Shows macrographs of the fracture surface labeled with "crack", "8-in. dia. pipe", "10-in. dia. pipe", "SPECIMEN 1", "SPECIMEN 2", "10-in. pipe ID", and "10-in. pipe OD", including laboratory-induced overload regions.
* **Cross-Sectional Metallography / Microstructure Diagrams (Bottom Right):** Shows a cross-section of the welded joint with a crack indication, weld bead, Heat Affected Zone (HAZ), base metal (ASTM A500, Grade B), and 10-in. pipe wall detailing the failure location at the weld toe.

**[PAGE_SNAPSHOT: extracted_figures\NASA_Kennedy_Space_Center_Failure_Analysis_Page_16.png]**


## Page 17
# Failure due to Design

- The crack profile and fractography indicated that the joint failed due to stress overload during fit-up.
- The reasoning behind the categorization of this failure is due to the lessons learned from this failure.
  - The lightning towers stand 500 feet tall with 100 foot high fiberglass masts.
  - Access to the lightning tower is with a rung ladder, with four walkways approximately every 125 feet.
  - Routine inspection and maintenance of the towers, along with troubleshooting of any problems that may arise, will be difficult with the current access configuration.

# The Role of Age in Failure

- One factor that plays a role in every failure analysis, and one of the first questions asked in the course of an investigation, is the age of the component.
- The age of the part can aid in the determination of the cause of failure.
- A survey of jobs was performed for the past three years by the NASA Materials Failure Analysis section.
  - Average service life of 17.5 years.
  - Over one third of the failure analysis cases are for new hardware and over one third of the failure analysis cases are for hardware that is over 20 years old.

## Survey of Jobs by Age (Pie Chart Data)
| Age Category | Percentage |
| :--- | :--- |
| New (less than 3 months) | [Unlabeled in chart, part of 37%] |
| Less than 5 years | 37% |
| 5-9 years | 8% |
| 10-14 years | 10% |
| 15-19 years | 6% |
| 20 years and over | 37% |

---

### Visual Figures & Engineering Description

- **Figure 1 (Top Image):** A black and white photograph showing a launch pad structure with tall, slender lightning towers in the background against an overcast sky.
- **Figure 2 (Bottom Pie Chart):** A circular pie chart illustrating the breakdown of hardware age in failure analysis cases, showing that 37% are under 5 years/new and 37% are 20 years and over.

**[PAGE_SNAPSHOT: extracted_figures\NASA_Kennedy_Space_Center_Failure_Analysis_Page_17.png]**


## Page 18
# Conclusion

* The results have implications for the present state of work at KSC.
  * The Shuttle program has been in operation for almost 30 years, and the age of the hardware and ground support equipment is at one of the peaks for failure.
  * As the Shuttle program concludes and new programs begin at KSC, the need for failure analysis is at its most critical point on two fronts.
* With vigilant failure analysis, NASA can obviate failure and continue flying safely.

---

# Acknowledgements

The authors acknowledge the work of all of the contributors in the NASA KSC Materials Science Division who performed work for the case studies: Larry Batterson, Glenn Bean, Chad Carl, Debbie Folmar, Philip Howard, Dionne Jackson, Dr. Hae Soo Kim, Roy King, Dean Lewis, Dr. Kathleen Loftin, Sandra Loucks, Greg Melton, Scott Murray, Jeffrey Sampson, and Peter Richiuso. The authors thank the members of the Materials Failure Analysis Laboratory, both past and present, for their contribution to this work: Steve McDanels, David Lubas, Patrick Faughnan, Peter Marciniak, Donald Parker, Bryan Tucker, and Jennie Ward. Special thanks to Dr. Christopher Long and Dawson Wright. The authors thank the management team of the Materials Science Division for the support in this endeavor: Division Chief Scott Murray, Foster Anthony, and Angela Balles.

---

9

**[PAGE_SNAPSHOT: extracted_figures\NASA_Kennedy_Space_Center_Failure_Analysis_Page_18.png]**


## Page 19
# Failure Analysis at the Kennedy Space Center
**Victoria L. Salazar and M. Clara Wright**  
National Aeronautics and Space Administration, Kennedy Space Center, FL

---

## INTRODUCTION

History has shown that failures can occur in every engineering endeavor, and what we learn from those failures contributes to the knowledge base to safely complete future missions. The information that we gain through failure analysis corrects the deficiencies in the current vehicle to make the next generation of vehicles more efficient and safe. The Failure Analysis and Materials Evaluation Branch in the Materials Science Division at the Kennedy Space Center performs metallurgical, mechanical, electrical, and non-metallic materials failure analyses and accident investigations on flight hardware and ground support equipment for the Space Shuttle, International Space Station (ISS), Constellation, and Launch Services Programs. The majority of failures can typically be attributed to one or more of the following causes: failure due to fabrication problems, failure due to environmental problems, failure due to maintenance problems, and failure due to design problems.

---

## FAILURE DUE TO FABRICATION

The Rotation Handling Fixture is used to lift the modules of the ISS into a vacuum chamber in order to perform leak checks. A payload canister rail from the Rotation Handling Fixture was submitted for failure analysis when a crack was observed on the top of the rail during installation (Fig. 1). The rail was specified as AISI 4140 steel (UNS G41400).

The crack was opened in order to examine the fracture surface (Fig. 2). The surfaces were flat and had a small region of fracture around the edge of the surface. Plating was observed on one of the revealed surfaces and grinding marks were observed on the other surface.

Metallographic specimens were prepared from cross sections of the rail (Fig. 3). Observation of the metallographic specimens indicated that a piece of metal was welded into a notch cut in the base material. The fill material was determined to be a 1000-series steel, and was the same size as machined notches that were located in six positions on the rail.

The payload canister rail failed due to improper fabrication techniques. Six cut notches were located on the rail, which were intended for installation of the thrust block used to secure the payload. The rail had two cut notches that were not in accordance with the drawing, and were then filled with a low-strength, 1000-series steel. The rail subsequently failed due to stress overload.

---

## FAILURE DUE TO ENVIRONMENT

Sections of wire rope from the lightning protection system at the launch pads were submitted for inspection to determine potential future usage of similar wire rope ${}^{2}$. The wire rope was type 316 stainless steel (UNS S31600), and was installed in 2001 and removed in 2008. Visual observation of the wire rope revealed damage due to two separate environmental conditions: corrosion and possible lightning damage. Damage due to lightning:

Several areas of damage were observed on the surface of the wire rope that were locally melted and fused wires (Fig. 4). SEM examination of one of these areas of damage revealed a melted bead of metal that formed during a localized heating event. Observation of a metallographically prepared cross-section of the damaged area indicated that five of the nineteen wires in the strand were affected. The damaged area had a typical weld-like dendritic microstructure, confirming that the material had been melted. Microhardness measurements indicated that the heat affected zone was extremely localized.

Stereomicroscopic inspection of one of the ropes revealed pitting of approximately one quarter of the wires in one of the strands of the wire rope cross-section (Fig. 5). The morphology and composition of deposits observed within the pit via SEM/EDS were typical of solid rocket booster (SRB) combustion product deposit. A metallographically prepared cross-section of a pitted wire indicated that approximately two-thirds of the interior portion of the cross-section was removed. The corrosion was likely due to chloride-induced grain boundary attack of the stainless steel wire. The grain boundary attack caused the wormhole-like pitting of the interior of the wire since the corrosion mechanism acted longitudinally with the grain structure.

---

## FAILURE DUE TO MAINTENANCE

The crawler transporter is used to move the shuttle to the launch pad after mating operations in the Vehicle Assembly Building (VAB). A spherical bearing from a steering cylinder of the crawler transporter was submitted for failure analysis when a crack was observed during maintenance (Fig. 6)$^3$. The spherical bearing assumes the horizontal load during the steering of one of the four individual truck assemblies. The bearing was composed of AISI E52100 bearing steel (UNS G52986).

The revealed fracture surface was coated with grease and had a burnt odor when it was opened—evidence that the bearing was in operation subsequent to crack formation. The cleaned fracture surface displayed conchoidal crack-arrest lines that indicated progressive failure (Fig. 7). Although no microscopic indication of fatigue striations was observed, the fracture features were consistent with progressive failure in high strength steel.

Samples of used and unused lubricant were taken for analysis. The used samples were a darker brown color than the unused sample and were heavily contaminated with particles. The compositions of the particles analyzed via SEM/EDS were consistent with corrosion product and environmental contaminants such as sand and rock fragments. Analysis of the grease samples using Fourier transformed infrared spectroscopy indicated that the used samples were oxidized.

The bearing failed in a progressive manner, likely the result of misalignment. The lubricant analysis indicated severe degradation due to age and contamination with environmental particles (Fig. 8). The misalignment could have been caused by the failure of the grease to properly transfer the load, leading to the bearing binding in its race.

---

## FAILURE DUE TO DESIGN

During installation of the new launch pad lightning protection towers for the Constellation program, inspectors found toe cracks a total of nine welds on all three of the towers at various elevations (Fig. 9)$^4$. The pipes were specified as ASTM A 500, Grade B, carbon steel$^5$. Two specimens were sectioned from a representative coupon removed from one of the towers (Fig. 10).

SEM examination of the Specimen 1 fracture surface revealed evidence of brittle and ductile (mixed-mode) fracture. Demarcations observed on the Specimen 2 fracture surface were not beach marks typically associated with fatigue; rather the marks were due to superficial corrosion product build-up on the fracture surface, as determined via SEM/EDS.

A cross section from the coupon was prepared for metallographic examination (Fig. 11). The crack initiated near the toe of the 10-in. pipe weld at the joint transition where a stress concentration was expected due to weld geometry. The microstructure of the weld and base material was typical for a plain carbon steel fillet weld.

The crack profile and fractography indicated that the joint failed due to stress overload during fit-up. The reasoning behind the categorization of this failure is due to the lessons learned from this failure. The lightning towers stood 500 feet tall with 100 foot high fiberglass masts (Fig. 12). The only access to the lightning tower is with a rung ladder on one side of each tower, with four walkways approximately every 125 feet. Routine inspection and maintenance of the towers and the welds, along with troubleshooting of any problems that may arise, will be difficult with the current access configuration.

---

## CONCLUSION – THE ROLE OF AGE

One factor that plays a role in every failure analysis, and one of the first questions asked in the course of an investigation, is the age of the component. The failure of a new part may indicate a problem with the design or fabrication of a component. The failure of a part that is 20 years or older may signify a problem with maintenance. In several cases, age itself can be the cause of the failure; for example in many cases where fatigue or corrosion is the failure mechanism, only routine inspection and replacement can mitigate these failures prior to larger system failure.

A survey of jobs performed over the past three years by the NASA Materials Failure Analysis section was completed in order to determine the distribution of component age at failure. So far, over 50 failure analysis cases have been reviewed. For some of the ground support equipment at KSC, documentation of the age is not available, especially when the component has been in service for over 20 years. These cases have not been incorporated into the distribution at this time in order to perform research to determine the age of the components.

Over the past three years, the Materials Failure Analysis section has performed failure analysis for components with an average service life of 17.5 years for cases where the age of the component was known and that the component was not new (less than 3 months old). Over one third of the failure analysis cases are for new hardware and over one third of the failure analysis cases are for hardware that is over 20 years old (Fig. 13).

The results have implications for the present state of work at KSC. The Shuttle program has been in operation for almost 30 years, and the age of the hardware and ground support equipment is at one of the peaks for failure. As the Shuttle program concludes and new programs begin at KSC, the need for failure analysis is at its most critical point on two fronts. With vigilant failure analysis, NASA can obviate failure and continue flying safely.

### Age Distribution of Failures Chart (Fig. 13)
* **New (less than 3 months):** 37%
* **Less than 5 years:** 8%
* **5–9 years:** 6%
* **10–14 years:** 2%
* **15–19 years:** 10%
* **20 years and over:** 37%

---

## ACKNOWLEDGMENTS

The authors acknowledge the work of all of the contributors in the NASA KSC Materials Science Division who performed work for the case studies: Larry Batterson, Glenn Bean, Chad Carl, Debbie Folmar, Philip Howard, Dionne Jackson, Dr. Hae Soo Kim, Roy King, Dean Lewis, Dr. Kathleen Loftin, Sandra Loucks, Greg Melton, Scott Murray, Jeffrey Sampson, and Peter Richiuso. The authors thank the members of the Materials Failure Analysis laboratory, both past and present, for their contribution to this work: Steve McDaniels, David Lubas, Patrick Faughnan, Peter Marciniak, Donald Parker, Bryan Tucker, and Jennie Ward. Special thanks to Dr. Christopher Long and Dawson Wright. The authors thank the management team of the Materials Science Division for the support in this endeavor: Division Chief Scott Murray, Foster Anthony, and Angela Balles.

---

## REFERENCES

1. Salazar, V.L., "Suspect Crack Indications in Payload Canister Trunnion Support Fittings," Report KSC-MSL-2006-0409, 2006.
2. Salazar, V.L., "Analysis of Wire Rope from Launch Complexes (LC) 39A and 39B," Report KSC-MSL-2009-0081, 2009.
3. Salazar, V.L., "Failure Analysis of a Spherical Bearing from Crawler/Transporter 1 (CT-1) D-2 Steering Cylinder," Report KSC-MSL-2005-0215, 2005.
4. Wright, M.C., "Failure Analysis of Cracking Among Welds on the Launch Complex (LC) 39B Constellation Lightning Protection Towers," Report KSC-MSL-2008-0431, 2008.
5. ASTM Standard A 500/500M, "Standard Specification for Cold-Formed Welded and Seamless Carbon Steel Structural Tubing in Rounds and Shapes," ASTM International, West Conshohocken, PA, 2009; DOI: 10.1520/A0500_A0500M-09, www.astm.0org.

---

### Visual Figures & Engineering Description

* **Fig. 1:** Rotation handling fixture (left) and payload canister rail, as received (right). Shows an overview of the large industrial fixture structure and the mounted rail component.
* **Fig. 2:** Revealed surfaces showing grinding marks (top right) and plating (bottom right). Shows the fractured faces of the rail with contrasting mechanical preparation textures.
* **Fig. 3:** Metallographic specimen showing inserted material. Cross-sectional macrograph highlighting where a separate piece of metal was welded into a machined notch.
* **Fig. 4:** Damage observed due to a localized heating event. Micrograph showing melted and fused wire strands characteristic of lightning arcing damage.
* **Fig. 5:** Damage observed due to pitting of the wires. Stereomicroscopic view revealing severe localized corrosion and material loss in the interior wires.
* **Fig. 6:** Location of steering cylinder (left) and the cracked spherical bearing (right). External view of the crawler transporter hydraulic cylinder assembly and the isolated bearing component.
* **Fig. 7:** Conchoidal crack arrest marks (yellow) were observed emanating from the origin (blue arrow). Fractographic view of the bearing surface showing progression lines characteristic of high-strength steel fatigue/progressive failure.
* **Fig. 8:** The crawler transporter must move a 12 million pound load and is subject to environmental contaminants. Wide-angle photograph of the heavy crawler-transporter vehicle traveling outdoors.
* **Fig. 9:** Partially assembled lightning towers at the launch pad. Engineering photograph showing structural steel truss frameworks under construction.
* **Fig. 10:** Specimen 1 (left) and Specimen 2 (right) were sectioned from the representative coupon (coupon top). Close-up of cutout metal coupons containing welded pipe joints.
* **Fig. 11:** Metallographic cross-section showing the crack. Micrograph revealing the initiation site of the toe crack at the geometric transition of the fillet weld.
* **Fig. 12:** Completed lightning towers at the launch pad. Full-height photograph of the tall structural towers equipped with overhead fiberglass masts.

**[PAGE_SNAPSHOT: extracted_figures\NASA_Kennedy_Space_Center_Failure_Analysis_Page_19.png]**
